Repository: aa-agyaps/01-Research

File: 01-Data/07-Data driven.csv
No,Reference,SMPname,SMILES,Molar Ratio,X1,X2,X3,Tg,Glassy Modulus(GPa),Rubbery Modulus (MPa),Low Temp.,High Temp
1,"Feldkamp & Rousseau, 2011 [39]",E-148,"{CC(C)(c2ccc(OCC1CO1)cc2)c4ccc(OCC3CO3)cc4, NCCOCCOCCN}",0.67:0.33,0.67,0.33,0,102,1.704,23,76,127
2,"Feldkamp & Rousseau, 2011 [39]",E-176,"{CC(C)(c2ccc(OCC1CO1)cc2)c4ccc(OCC3CO3)cc4, NCCCOCCOCCCN}",0.667:0.333,0.667,0.333,0,96,1.706,24.3,73,122
3,"Feldkamp & Rousseau, 2011 [39]",E-230,"{CC(C)(c2ccc(OCC1CO1)cc2)c4ccc(OCC3CO3)cc4, CC(N)COCC(C)OCC(C)OCC(C)N}",0.676:0.324,0.676,0.324,0,95,2.163,14.3,60,125
4,"Feldkamp & Rousseau, 2011 [39]",E-230(a),"{CC(C)(c2ccc(OCC1CO1)cc2)c4ccc(OCC3CO3)cc4, CC(N)COCC(C)OCC(C)OCC(C)N}",0.6774:0.3226,0.6774,0.3226,0,93,1.236,14.1,65,125
5,"Feldkamp & Rousseau, 2011 [39]",E-230(b),"{CC(C)(c2ccc(OCC1CO1)cc2)c4ccc(OCC3CO3)cc4, CC(N)COCC(C)OCC(C)OCC(C)N}",0.6875:0.3125,0.6875,0.3125,0,88,1.798,11.7,62,120
6,"Feldkamp & Rousseau, 2011 [39]",E-230(c),"{CC(C)(c2ccc(OCC1CO1)cc2)c4ccc(OCC3CO3)cc4, CC(N)COCC(C)OCC(C)OCC(C)N}",0.7127:0.2873,0.7127,0.2873,0,76,2.651,6.3,50,115
7,"Feldkamp & Rousseau, 2011 [39]",E-230(07)nDA,"{CC(C)(c2ccc(OCC1CO1)cc2)c4ccc(OCC3CO3)cc4, CC(N)COCC(C)OCC(C)OCC(C)N, CCCCCCCCCN}",0.612:0.235:0.153,0.612,0.235,0.153,83,2.146,9.7,52,115
8,"Feldkamp & Rousseau, 2011 [39]",E-230(17)nDA,"{CC(C)(c2ccc(OCC1CO1)cc2)c4ccc(OCC3CO3)cc4, CC(N)COCC(C)OCC(C)OCC(C)N, CCCCCCCCCN}",0.58:0.157:0.263,0.58,0.157,0.263,73,2.073,8.3,50,108
9,"Feldkamp & Rousseau, 2011 [39]",E-230(60)nDA,"{CC(C)(c2ccc(OCC1CO1)cc2)c4ccc(OCC3CO3)cc4, CC(N)COCC(C)OCC(C)OCC(C)N, CCCCCCCCCN}",0.533:0.067:0.4,0.533,0.067,0.4,58,1.236,2.4,33,94
10,"Feldkamp & Rousseau, 2011 [39]",E-230(17)tDA,"{CC(C)(c2ccc(OCC1CO1)cc2)c4ccc(OCC3CO3)cc4, CC(N)COCC(C)OCC(C)OCC(C)N, CC(C)(C)N}",0.578:0.158:0.264,0.578,0.158,0.264,87,2.536,5.1,55,124
11,"Feldkamp & Rousseau, 2011 [39]",E-230(17)nBA,"{CC(C)(c2ccc(OCC1CO1)cc2)c4ccc(OCC3CO3)cc4, CC(N)COCC(C)OCC(C)OCC(C)N, CC(C)(C)N}",0.578:0.158:0.264,0.578,0.158,0.264,81,2.233,7.4,56,118
12,"Feldkamp & Rousseau, 2011 [39]",E-230(17)nHA,"{CC(C)(c2ccc(OCC1CO1)cc2)c4ccc(OCC3CO3)cc4, CC(N)COCC(C)OCC(C)OCC(C)N, CCCCCCCCCCCCCCCN}",0.63:0.14:0.23,0.63,0.14,0.23,62,1.928,6.4,31,103
13,"Feldkamp & Rousseau, 2011 [39]",D-148(10)230,"{CC(C)(c2ccc(OCC1CO1)cc2)c4ccc(OCC3CO3)cc4, NCCOCCOCCN, CC(N)COCC(C)OCC(C)OCC(C)N}",0.655:0.031:0.314,0.655,0.031,0.314,97,2.14,19.7,67,127
14,"Feldkamp & Rousseau, 2011 [39]",D-148(1)400,"{CC(C)(c2ccc(OCC1CO1)cc2)c4ccc(OCC3CO3)cc4, NCCOCCOCCN, CC(N)COCC(C)OCC(C)OCC(C)OCC(C)OCC(C)OCC(C)N}",0.655:0.157:0.188,0.655,0.157,0.188,72,2.157,14.5,47,101
15,"Feldkamp & Rousseau, 2011 [39]",D-148(002)230,"{CC(C)(c2ccc(OCC1CO1)cc2)c4ccc(OCC3CO3)cc4, NCCOCCOCCN, CC(N)COCC(C)OCC(C)OCC(C)N}",0.655:0.338:0.007,0.655,0.338,0.007,102,1.705,26.4,71,129
16,"Feldkamp & Rousseau, 2011 [39]",D-148(002)400,"{CC(C)(c2ccc(OCC1CO1)cc2)c4ccc(OCC3CO3)cc4, NCCOCCOCCN, CC(N)COCC(C)OCC(C)OCC(C)OCC(C)OCC(C)OCC(C)N}",0.655:0.338:0.007,0.655,0.338,0.007,101,1.802,25.7,66,127
17,"Feldkamp & Rousseau, 2011 [39]",D-148(002)2000,"{CC(C)(c2ccc(OCC1CO1)cc2)c4ccc(OCC3CO3)cc4, NCCOCCOCCN, CC(N)COCC(C)OCC(C)OCC(C)OCC(C)OCC(C)OCC(C)N}",0.655:0.338:0.007,0.655,0.338,0.007,96,1.713,22.6,51,122
18,"Feldkamp & Rousseau, 2011 [39]",D-403(1)403,"{CC(C)(c2ccc(OCC1CO1)cc2)c4ccc(OCC3CO3)cc4, CCC(COCC(C)OCC(C)N)(COCC(C)OCC(C)N)COCC(C)OCC(C)N}",0.7403:0.2597,0.7403,0.2597,0,81,2.178,13.9,52,144
19,"Feldkamp & Rousseau, 2011 [39]",E-148(1)900,"{CC(C)(c2ccc(OCC1CO1)cc2)c4ccc(OCC3CO3)cc4, CCC(COCC(C)OCC(C)N)(COCC(C)OCC(C)N)COCC(C)OCC(C)N, CC(N)COCC(C)OCC(C)OCC(C)OCCOCCOCCOCCOCCOCCOCCOCCOCCOCCOCCOCCOCC(C)OCC(C)OCC(C)N}",0.667:0.165:0.168,0.667,0.165,0.168,37,1.839,10,-10,72
20,"Feldkamp & Rousseau, 2011 [39]",E-148(05)900,"{CC(C)(c2ccc(OCC1CO1)cc2)c4ccc(OCC3CO3)cc4, CCC(COCC(C)OCC(C)N)(COCC(C)OCC(C)N)COCC(C)OCC(C)N, CC(N)COCC(C)OCC(C)OCC(C)OCCOCCOCCOCCOCCOCCOCCOCCOCCOCCOCCOCCOCC(C)OCC(C)OCC(C)N}",0.669:0.222:0.109,0.669,0.222,0.109,54,2.279,12.1,11,90
21,"Feldkamp & Rousseau, 2011 [39]",E-148(03)900,"{CC(C)(c2ccc(OCC1CO1)cc2)c4ccc(OCC3CO3)cc4, CCC(COCC(C)OCC(C)N)(COCC(C)OCC(C)N)COCC(C)OCC(C)N, CC(N)COCC(C)OCC(C)OCC(C)OCCOCCOCCOCCOCCOCCOCCOCCOCCOCCOCCOCCOCC(C)OCC(C)OCC(C)N}",0.6666:0.2488:0.0846,0.6666,0.2488,0.0846,62,1.953,16.7,13,96
22,"Feldkamp & Rousseau, 2011 [39]",E-148(02)900,"{CC(C)(c2ccc(OCC1CO1)cc2)c4ccc(OCC3CO3)cc4, CCC(COCC(C)OCC(C)N)(COCC(C)OCC(C)N)COCC(C)OCC(C)N, CC(N)COCC(C)OCC(C)OCC(C)OCCOCCOCCOCCOCCOCCOCCOCCOCCOCCOCCOCCOCC(C)OCC(C)OCC(C)N}",0.654:0.277:0.069,0.654,0.277,0.069,66,1.873,16.9,25,101
23,"Feldkamp & Rousseau, 2011 [39]",D-148(03)900,"{CC(C)(c2ccc(OCC1CO1)cc2)c4ccc(OCC3CO3)cc4, CCC(COCC(C)OCC(C)N)(COCC(C)OCC(C)N)COCC(C)OCC(C)N, CC(N)COCC(C)OCC(C)OCC(C)OCCOCCOCCOCCOCCOCCOCCOCCOCCOCCOCCOCCOCC(C)OCC(C)OCC(C)N}",0.654:0.262:0.084,0.654,0.262,0.084,64,2.185,18.1,15,99
24,"Feldkamp & Rousseau, 2011 [39]",D-148(01)2003,"{CC(C)(c2ccc(OCC1CO1)cc2)c4ccc(OCC3CO3)cc4, CCC(COCC(C)OCC(C)N)(COCC(C)OCC(C)N)COCC(C)OCC(C)N, CC(N)COCC(C)OCC(C)OCC(C)OCC(C)OCC(C)OCC(C)OCCOCCOCCOCCOCCOCCOCCOCCOCCOCCOCCOCCOCCOCCOCCOCCOCCOCCOCCOCCOCCOCCOCCOCCOCCOCCOCCOCCOCC(C)OCC(C)OCC(C)OCC(C)OCC(C)N}",0.655:0.308:0.037,0.655,0.308,0.037,63,2.258,18.3,1,44
25,"Feldkamp & Rousseau, 2011 [39]",D-148(002)900,"{CC(C)(c2ccc(OCC1CO1)cc2)c4ccc(OCC3CO3)cc4, CCC(COCC(C)OCC(C)N)(COCC(C)OCC(C)N)COCC(C)OCC(C)N, CC(N)COCC(C)OCC(C)OCC(C)OCCOCCOCCOCCOCCOCCOCCOCCOCCOCCOCCOCCOCC(C)OCC(C)OCC(C)N}",0.655:0.338:0.007,0.655,0.338,0.007,99,1.752,24.9,68,89
26,"Feldkamp & Rousseau, 2011 [39]",D-148(002)2003,"{CC(C)(c2ccc(OCC1CO1)cc2)c4ccc(OCC3CO3)cc4, CCC(COCC(C)OCC(C)N)(COCC(C)OCC(C)N)COCC(C)OCC(C)N, CC(N)COCC(C)OCC(C)OCC(C)OCC(C)OCC(C)OCC(C)OCCOCCOCCOCCOCCOCCOCCOCCOCCOCCOCCOCCOCCOCCOCCOCCOCCOCCOCCOCCOCCOCCOCCOCCOCCOCCOCCOCCOCC(C)OCC(C)OCC(C)OCC(C)OCC(C)N}",0.655:0.338:0.007,0.655,0.338,0.007,93,1.995,22.8,49,80
27,"Feldkamp & Rousseau, 2011 [39]",D-148(04)M600,"{CC(C)(c2ccc(OCC1CO1)cc2)c4ccc(OCC3CO3)cc4, CCC(COCC(C)OCC(C)N)(COCC(C)OCC(C)N)COCC(C)OCC(C)N, COCCOCCOCCOCCOCCOCCOCCOCCOCCOCCOCCOCCN}",0.617:0.266:0.117,0.617,0.266,0.117,60,2.372,11.3,3,96
28,"Feldkamp & Rousseau, 2011 [39]",D-148(02)M1000,"{CC(C)(c2ccc(OCC1CO1)cc2)c4ccc(OCC3CO3)cc4, CCC(COCC(C)OCC(C)N)(COCC(C)OCC(C)N)COCC(C)OCC(C)N, COCCOCCOCCOCCOCCOCCOCCOCCOCCOCCOCCOCCOCCOCCOCCOCCOCCOCCOCCOCCOCC(C)N}",0.631:0.298:0.071,0.631,0.298,0.071,57,2.28,15.2,-4,93
29,"Feldkamp & Rousseau, 2011 [39]",D-148(01)M2005,"{CC(C)(c2ccc(OCC1CO1)cc2)c4ccc(OCC3CO3)cc4, CCC(COCC(C)OCC(C)N)(COCC(C)OCC(C)N)COCC(C)OCC(C)N, COCCOCCOCCOCCOCCOCCOCCOCCOCCOCCOCCOCCOCCOCCOCCOCCOCCOCCOCCOCCOCCOCCOCCOCCOCCOCCOCCOCCOCCOCCOCCOCCOCCOCCOCCOCCOCCOCC(C)OCC(C)OCC(C)OCC(C)OCC(C)OCC(C)N}",0.644:0.318:0.038,0.644,0.318,0.038,98,1.294,14.9,62,126
30,"Feldkamp & Rousseau, 2011 [39]",D-148(01)M2070,"{CC(C)(c2ccc(OCC1CO1)cc2)c4ccc(OCC3CO3)cc4, CCC(COCC(C)OCC(C)N)(COCC(C)OCC(C)N)COCC(C)OCC(C)N, COCCOCCOCCOCCOCCOCCOCCOCCOCCOCCOCCOCCOCCOCCOCCOCCOCCOCCOCCOCCOCCOCCOCCOCCOCCOCCOCCOCCOCCOCCOCCOCCOCCOCC(C)OCC(C)OCC(C)OCC(C)OCC(C)OCC(C)OCC(C)OCC(C)OCC(C)OCC(C)N}",0.644:0.318:0.038,0.644,0.318,0.038,63,2.172,14.5,-6,105
31,"Feldkamp & Rousseau, 2011 [39]",D-148(002)M600,"{CC(C)(c2ccc(OCC1CO1)cc2)c4ccc(OCC3CO3)cc4,  CCC(COCC(C)OCC(C)N)(COCC(C)OCC(C)N)COCC(C)OCC(C)N, COCCOCCOCCOCCOCCOCCOCCOCCOCCOCCOCCOCCN}",0.617:0.319:0.064,0.617,0.319,0.064,98,1.846,25,69,124
32,"Feldkamp & Rousseau, 2011 [39]",D-148(002)M1000,"{CC(C)(c2ccc(OCC1CO1)cc2)c4ccc(OCC3CO3)cc4, CCC(COCC(C)OCC(C)N)(COCC(C)OCC(C)N)COCC(C)OCC(C)N, COCCOCCOCCOCCOCCOCCOCCOCCOCCOCCOCCOCCOCCOCCOCCOCCOCCOCCOCCOCCOCC(C)N}",0.617:0.319:0.064,0.617,0.319,0.064,95,2.006,25.3,63,124
33,"Feldkamp & Rousseau, 2011 [39]",D-148(002)M2005,"{CC(C)(c2ccc(OCC1CO1)cc2)c4ccc(OCC3CO3)cc4, CCC(COCC(C)OCC(C)N)(COCC(C)OCC(C)N)COCC(C)OCC(C)N, COCCOCCOCCOCCOCCOCCOCCOCCOCCOCCOCCOCCOCCOCCOCCOCCOCCOCCOCCOCCOCCOCCOCCOCCOCCOCCOCCOCCOCCOCCOCCOCCOCCOCCOCCOCCOCCOCC(C)OCC(C)OCC(C)OCC(C)OCC(C)OCC(C)N}",0.617:0.319:0.064,0.617,0.319,0.064,99,1.636,22.7,67,127
34,"Feldkamp & Rousseau, 2011 [39]", D-148(002)M2070,"{CC(C)(c2ccc(OCC1CO1)cc2)c4ccc(OCC3CO3)cc4, CCC(COCC(C)OCC(C)N)(COCC(C)OCC(C)N)COCC(C)OCC(C)N, COCCOCCOCCOCCOCCOCCOCCOCCOCCOCCOCCOCCOCCOCCOCCOCCOCCOCCOCCOCCOCCOCCOCCOCCOCCOCCOCCOCCOCCOCCOCCOCCOCCOCC(C)OCC(C)OCC(C)OCC(C)OCC(C)OCC(C)OCC(C)OCC(C)OCC(C)OCC(C)N}",0.617:0.319:0.064,0.617,0.319,0.064,91,2.159,25.5,48,123
35,"Feldkamp & Rousseau, 2011 [39]",E-230(01)M2005,"{CC(C)(c2ccc(OCC1CO1)cc2)c4ccc(OCC3CO3)cc4, CC(N)COCC(C)OCC(C)OCC(C)N, COCCOCCOCCOCCOCCOCCOCCOCCOCCOCCOCCOCCOCCOCCOCCOCCOCCOCCOCCOCCOCCOCCOCCOCCOCCOCCOCCOCCOCCOCCOCCOCCOCCOCCOCCOCCOCCOCC(C)OCC(C)OCC(C)OCC(C)OCC(C)OCC(C)N}",0.655:0.305:0.04,0.655,0.305,0.04,79,1.538,8.9,33,115
36,"Feldkamp & Rousseau, 2010 [40]",E-900(1)148,"{CC(C)(c2ccc(OCC1CO1)cc2)c4ccc(OCC3CO3)cc4, CC(N)COCC(C)OCC(C)OCC(C)OCCOCCOCCOCCOCCOCCOCCOCCOCCOCCOCCOCCOCC(C)OCC(C)OCC(C)N, NCCOCCOCCN}",0.5:0.253:0.247,0.5,0.253,0.247,36.5,1.839,10.04,-9.63,72.18
37,"Feldkamp & Rousseau, 2010 [40]", E-900(2)148,"{CC(C)(c2ccc(OCC1CO1)cc2)c4ccc(OCC3CO3)cc4, CC(N)COCC(C)OCC(C)OCC(C)OCCOCCOCCOCCOCCOCCOCCOCCOCCOCCOCCOCCOCC(C)OCC(C)OCC(C)N, NCCOCCOCCN}",0.5:0.197:0.303,0.5,0.197,0.303,53.99,2.279,12.05,10.95,89.55
38,"Feldkamp & Rousseau, 2010 [40]",E-900(3)148,"{CC(C)(c2ccc(OCC1CO1)cc2)c4ccc(OCC3CO3)cc4, CC(N)COCC(C)OCC(C)OCC(C)OCCOCCOCCOCCOCCOCCOCCOCCOCCOCCOCCOCCOCC(C)OCC(C)OCC(C)N, NCCOCCOCCN}",0.5:0.13:0.37,0.5,0.13,0.37,61.6,1.953,16.69,13.23,95.55
39,"Feldkamp & Rousseau, 2010 [40]",E-900(1)230,"{CC(C)(c2ccc(OCC1CO1)cc2)c4ccc(OCC3CO3)cc4, CC(N)COCC(C)OCC(C)OCC(C)OCCOCCOCCOCCOCCOCCOCCOCCOCCOCCOCCOCCOCC(C)OCC(C)OCC(C)N, CC(N)COCC(C)OCC(C)OCC(C)N}",0.5:0.248:0.252,0.5,0.248,0.252,38.93,1.606,9.95,-9.19,76.59
40,"Feldkamp & Rousseau, 2010 [40]",E-900(2)230,"{CC(C)(c2ccc(OCC1CO1)cc2)c4ccc(OCC3CO3)cc4, CC(N)COCC(C)OCC(C)OCC(C)OCCOCCOCCOCCOCCOCCOCCOCCOCCOCCOCCOCCOCC(C)OCC(C)OCC(C)N, CC(N)COCC(C)OCC(C)OCC(C)N}",0.5:0.168:0.332,0.5,0.168,0.332,54.77,2.191,10.39,13.74,92.24
41,"Feldkamp & Rousseau, 2010 [40]",E-900(3)230,"{CC(C)(c2ccc(OCC1CO1)cc2)c4ccc(OCC3CO3)cc4, CC(N)COCC(C)OCC(C)OCC(C)OCCOCCOCCOCCOCCOCCOCCOCCOCCOCCOCCOCCOCC(C)OCC(C)OCC(C)N, CC(N)COCC(C)OCC(C)OCC(C)N}",0.5:0.12:0.38,0.5,0.12,0.38,63.41,2.242,12.46,26.2,98.59
42,"Feldkamp & Rousseau, 2010 [40]",E-900(4)230,"{CC(C)(c2ccc(OCC1CO1)cc2)c4ccc(OCC3CO3)cc4, CC(N)COCC(C)OCC(C)OCC(C)OCCOCCOCCOCCOCCOCCOCCOCCOCCOCCOCCOCCOCC(C)OCC(C)OCC(C)N, CC(N)COCC(C)OCC(C)OCC(C)N}",0.5:0.1:0.4,0.5,0.1,0.4,66.4,2.038,10.06,25.1,102.48
43,"Feldkamp & Rousseau, 2010 [40]",D-148(04)M600,"{CC(C)(c2ccc(OCC1CO1)cc2)c4ccc(OCC3CO3)cc4, NCCOCCOCCN, COCCOCCOCCOCCOCCOCCOCCOCCOCCOCCOCCOCCN}",0.5:0.346:0.154,0.5,0.346,0.154,60.39,2.372,11.34,3.18,96.29
44,"Feldkamp & Rousseau, 2010 [40]",D-148(02)M1000,"{CC(C)(c2ccc(OCC1CO1)cc2)c4ccc(OCC3CO3)cc4, NCCOCCOCCN, COCCOCCOCCOCCOCCOCCOCCOCCOCCOCCOCCOCCN}",0.5:0.402:0.098,0.5,0.402,0.098,57.07,2.28,15.19,-4.49,93.18
45,"Feldkamp & Rousseau, 2010 [40]",D-148(01)M2070,"{CC(C)(c2ccc(OCC1CO1)cc2)c4ccc(OCC3CO3)cc4, NCCOCCOCCN, COCCOCCOCCOCCOCCOCCOCCOCCOCCOCCOCCOCCOCCOCCOCCOCCOCCOCCOCCOCCOCCOCCOCCOCCOCCOCCOCCOCCOCCOCCOCCOCCOCCOCC(C)OCC(C)OCC(C)OCC(C)OCC(C)OCC(C)OCC(C)OCC(C)OCC(C)OCC(C)N}",0.5:0.448:0.052,0.5,0.448,0.052,62.74,2.172,14.49,-6.09,104.94
46,"Feldkamp & Rousseau, 2010 [40]",D-148(002)M1000,"{CC(C)(c2ccc(OCC1CO1)cc2)c4ccc(OCC3CO3)cc4, NCCOCCOCCN, COCCOCCOCCOCCOCCOCCOCCOCCOCCOCCOCCOCCOCCOCCOCCOCCOCCOCCOCCOCCOCC(C)N}",0.5:0.489:0.011,0.5,0.489,0.011,94.57,2.006,25.3,63.13,123.73
47,"Feldkamp & Rousseau, 2010 [40]",D-148(002)M2005,"{CC(C)(c2ccc(OCC1CO1)cc2)c4ccc(OCC3CO3)cc4, NCCOCCOCCN, COCCOCCOCCOCCOCCOCCOCCOCCOCCOCCOCCOCCOCCOCCOCCOCCOCCOCCOCCOCCOCCOCCOCCOCCOCCOCCOCCOCCOCCOCCOCCOCCOCCOCCOCCOCCOCCOCC(C)OCC(C)OCC(C)OCC(C)OCC(C)OCC(C)N}",0.5:0.489:0.011,0.5,0.489,0.011,98.56,1.636,22.69,67.2,126.53
48,"Feldkamp & Rousseau, 2010 [40]",D-148(002)M2070,"{CC(C)(c2ccc(OCC1CO1)cc2)c4ccc(OCC3CO3)cc4, NCCOCCOCCN, COCCOCCOCCOCCOCCOCCOCCOCCOCCOCCOCCOCCOCCOCCOCCOCCOCCOCCOCCOCCOCCOCCOCCOCCOCCOCCOCCOCCOCCOCCOCCOCCOCCOCC(C)OCC(C)OCC(C)OCC(C)OCC(C)OCC(C)OCC(C)OCC(C)OCC(C)OCC(C)N}",0.5:0.489:0.011,0.5,0.489,0.011,91.39,2.159,22.51,47.83,122.69
